Repository: santimaldo/NMR-PorousCarbon-TEGDME-LiTFSI-data

File: N2-Isotherm_Chier.dat
Relative Pressure (p/p°)	Quantity Adsorbed (cm³/g STP)
0.00995125748455008	139.242386280869
0.0193126007616809	148.598335927287
0.0315081134472209	156.034341791186
0.0388053919029815	159.567544851705
0.0499032910870143	163.948491286945
0.0598581668061842	167.38144463285
0.0695700578385673	170.370759110661
0.0799962630558076	173.461766261956
0.0900173950195313	176.219804040613
0.100075988769531	178.80027649751
0.14718880185134	190.270642692203
0.2009871802155	203.067219974564
0.25118617316471	215.369844519839
0.301131961338634	228.861465638012
0.351118203008967	244.527439840778
0.40061034876338	263.37757124321
0.450862876392797	286.481614729012
0.502375816199583	311.218656471828
0.553703292152143	330.251862413134
0.602180201729902	341.222064387007
0.650733075623199	348.685138641465
0.701015353101726	355.958466293
0.751786336881011	364.392475303557
0.802391087931472	374.07575039371
0.852649015111703	384.478263010566
0.902787943097165	395.050207763664
0.95217794615087	407.376620669996
0.987147960150193	433.111590520267
0.994796343606067	458.985317147463
0.996784481768548	495.068232227074
0.996784481768548	495.068232227074
0.989923768893525	460.30517861921
0.947256057739807	418.698253551518
0.886667427067533	406.22699716963
0.834787645971545	398.006965230268
0.799677699337024	391.893565234006
0.747859007806143	383.023830435534
0.698049729428404	375.353207468798
0.648566393439974	368.358160207298
0.598179404839444	361.514408304088
0.548743836949665	354.044888467821
0.500764486641525	339.347684807084
0.451491495820173	307.907676997834
0.396639727088083	263.859524514666
0.342421200964096	243.106389998135
0.287293346810348	226.68
0.25066800454128	217.05189831752
0.199552848030997	204.941361926146
0.150218452343557	193.643269927877
0.100172451901032	181.905087222888

File: N2-Isotherm_Cmeso.dat
Relative Pressure (p/p°)	Quantity Adsorbed (cm³/g STP)
0.010316862729006	72.4796725050533
0.0215705855075117	82.809585249473
0.0320079242335473	87.4247813124655
0.0439661334099669	91.323323081991
0.0495166732832901	93.0898410574002
0.0603391324876499	95.8178942063788
0.0695721662174379	97.9925897036854
0.080062255859375	100.194648509935
0.0898385700005791	102.20535037633
0.100084228515625	104.189338086646
0.147849539697729	112.035924770923
0.200339680132848	120.212077542744
0.250809189213324	128.2958525675
0.30116227599867	137.080643284097
0.35091360676444	147.382352007317
0.400600663911651	160.662276124286
0.449868844366441	179.429679089752
0.500382550445793	206.86596986599
0.556226468288467	233.665529479961
0.605258777453888	244.580146793735
0.647430958339348	250.120577278773
0.700166798863123	256.520864659187
0.751604725692379	263.706516054611
0.802388124128452	271.867384744551
0.85273421041984	280.581317414435
0.902547676564679	289.28333462727
0.952252493790842	299.001054252542
0.987825406719291	316.85597832564
0.994819851806148	333.434007255473
0.996570546201282	358.281333852817
0.996570546201282	358.281333852817
0.988169791920415	335.577109985187
0.94495912046098	309.293229399319
0.886213067976811	299.897992025152
0.83479786286945	293.651720852626
0.799652582724901	288.856392305832
0.74782991783426	281.680376959777
0.698040086547329	275.278064659656
0.648248261817231	269.390129408822
0.598222685941401	263.607961508542
0.548613301129923	257.165849693168
0.501570035838121	243.662686194025
0.442837140078853	192.556328924162
0.388848200498919	164.48364122748
0.353252083247781	155.205239793715
0.304110738957421	145.257352455754
0.249662450268577	136.263541101862
0.200017700195313	128.818678489743
0.150200650021948	121.560115097936
0.100223574618365	113.881509831914

File: N2-Isotherm_Cmicro.dat
Relative Pressure (p/p°)	Quantity Adsorbed (cm³/g STP)
0.0102279121319916	230.294489514788
0.0209296816438039	240.219466186327
0.0288132566520336	244.421255582363
0.0434233695052735	249.423345908323
0.054138452014422	251.915016711607
0.0605552138856368	253.076811736473
0.0705460939181363	254.609038902491
0.0808538601289053	255.932114714374
0.091257949122018	257.053556112231
0.10136159637174	257.999981771388
0.147700835706607	261.32228660031
0.203587441149784	264.227048101225
0.25428154849293	266.321908088665
0.304361710111033	268.008058874796
0.353378213335099	269.315159389181
0.400901164230104	270.273608129972
0.451294216876125	271.025483620649
0.501162564600871	271.579217713439
0.551079627129415	272.006703438956
0.601291229379236	272.36
0.651554131591342	272.615971738943
0.702108080286548	272.847413005565
0.752332896864383	273.043087404631
0.80236332560206	273.214113410834
0.852539181046134	273.375949389629
0.902585552500093	273.585150320579
0.952578997373094	274.050396601145
0.990889182745611	275.87731292473
0.995886860126538	277.246385857418
0.998574219413858	278.741787757822
0.998574219413858	278.741787757822
0.980343844735747	275.519867868207
0.933103067637581	274.157479548518
0.88187766352614	273.797336720968
0.849611952667127	273.660110921762
0.797849756489171	273.520299612995
0.748084203438771	273.369490229011
0.698393103682687	273.224360119418
0.648485887054353	273.032666655942
0.59855677953894	272.810178526806
0.548206080244466	272.511196132473
0.498290002055558	272.11375330244
0.44886535607288	271.248009167106
0.398179293244011	270.275141842855
0.348929491111733	269.177643867767
0.299146194708313	267.854882170966
0.249398749184655	266.180374597663
0.199295526166287	264.216103317608
0.155701311591892	262.038601202399
0.100392427533476	258.291684249595
